Repository: stevenstuff/FuelCellStoreTool

# FuelCellStoreTool
 Tool to scrape, filter, and search products from fuelcellstore.com by specification

 Run search.py to update the item list in data/raw_dump.json

 Build and run the .NET application in the FuelCellStore folder to search item list with a graphical interface
 
 Or run update_items.py to search item list using rudimentary command-line interface

File: data/raw_dump.json (part 1 of 3)
[
    {
        "name": "Fumasep FAS-PET-75",
        "link": "https://www.fuelcellstore.com/fuel-cell-components/membranes/fumasep-fas-pet-75?limit=100",
        "stock": true,
        "spec": {
            "Membrane": "Anion Exchange Membrane",
            "Thickness": "70 - 80 \u00b5m (microns)",
            "Appearance / Color": "Brown",
            "Backing Foil": "None",
            "Delivery Form": "Dry",
            "Reinforcement": "PET",
            "Counter Ion": "Bromide (Br-)",
            "Density": "8.0 - 9.0 mg\u2022cm-2",
            "Specific Area Resistance": "1.2 - 2.0 \u2126\u2022cm2",
            "Specific Conductivity": "4.5 - 6.5 (in Cl- form) mS\u2022cm-1",
            "Selectivity": "94 - 97 %",
            "Proton Transfer Rate": "1200 - 1900 \u00b5mol\u2022min-1\u2022cm-2",
            "Ion Exchange Capacity": "1.2 - 1.4 meq\u2022g-1",
            "Dimensional Swelling in H2O at 25\u00b0C": "0 - 2 %",
            "Uptake in H2O at 25\u00b0C": "15 - 25 wt %",
            "Non-Std Modulus": "1600 - 2100 MPa",
            "Tensile Strength - max.": "50 - 60 MPa",
            "Yield Strength at 23\u00b0C / 50 % R.H.": "25 - 30 MPa",
            "Elongation to Break": "15 - 25 %",
            "pH Stability Range at 25\u00b0C": "0 - 8 pH",
            "Bubble Point Test in Water at 25\u00b0C": "> 3 bar"
        }
    },
    {
        "name": "Nafion\u2122 Tubing",
        "link": "https://www.fuelcellstore.com/fuel-cell-components/membranes/nafion-tubing?limit=100",
        "stock": true,
        "spec": {}
    },
    {
        "name": "Fumasep FAS-PET-130",
        "link": "https://www.fuelcellstore.com/fuel-cell-components/membranes/fumasep-fas-pet?limit=100",
        "stock": true,
        "spec": {
            "Membrane": "Anion Exchange Membrane",
            "Thickness": "110 - 130 \u00b5m (microns)",
            "Appearance / Color": "Brown",
            "Backing Foil": "None",
            "Delivery Form": "Dry",
            "Reinforcement": "PET",
            "Counter Ion": "Bromide (Br-)",
            "Density": "10.5 - 12.0 mg\u2022cm-2",
            "Specific Area Resistance": "1.7 - 3.0 (in Cl- form) \u2126\u2022cm2",
            "Specific Conductivity": "4.0 - 6.0 (in Cl- form) mS\u2022cm-1",
            "Selectivity": "94 - 97 %",
            "Proton Transfer Rate": "900 - 1500 \u00b5mol\u2022min-1\u2022cm-2",
            "Ion Exchange Capacity": "1.0 - 1.3 (in Cl- form) meq\u2022g-1",
            "Dimensional Swelling in H2O at 25\u00b0C": "0 %",
            "Uptake in H2O at 25\u00b0C": "13 - 23 wt %",
            "Non-Std Modulus": "1300 - 1900 MPa",
            "Tensile Strength - max.": "55 - 80 MPa",
            "Yield Strength at 23\u00b0C / 50 % R.H.": "18 - 26 MPa",
            "Elongation to Break": "20 - 30 %",
            "pH Stability Range at 25\u00b0C": "0 - 8 pH",
            "Bubble Point Test in Water at 25\u00b0C": "> 3 bar"
        }
    },
    {
        "name": "Fumasep FKS-PET-130",
        "link": "https://www.fuelcellstore.com/fuel-cell-components/membranes/fumasep-fks-pet-130?limit=100",
        "stock": true,
        "spec": {
            "Membrane": "Cation Exchange Membrane",
            "Thickness": "110 - 130 \u00b5m (microns)",
            "Appearance / Color": "White",
            "Backing Foil": "None",
            "Delivery Form": "Dry",
            "Reinforcement": "PET Foil",
            "Counter Ion": "H-form",
            "Density": "8.5 - 10.5 mg\u2022cm-2",
            "Specific Area Resistance": "2.6 - 4.6 (in Na+ form) \u2126\u2022cm2",
            "Specific Conductivity": "2.5 - 4.5 (in Na+ form) mS\u2022cm-1",
            "Selectivity": "96 - 99 %",
            "Hydroxyl Transfer Rate": "10 - 30 \u00b5mol\u2022min-1\u2022cm-2",
            "Ion Exchange Capacity": "0.75 - 0.85 (in Na+ form) meq\u2022g-1",
            "Dimensional Swelling in H2O at 25\u00b0C": "0 - 1 %",
            "Uptake in H2O at 25\u00b0C": "15 - 25 wt %",
            "Non-Std Modulus": "1300 - 1900 MPa",
            "Tensile Strength - max.": "60 - 80 MPa",
            "Yield Strength at 23\u00b0C / 50 % R.H.": "20 - 25 MPa",
            "Elongation to Break": "20 - 40 %",
            "pH Stability Range at 25\u00b0C": "0 - 8 pH",
            "Bubble Point Test in Water at 25\u00b0C": "> 3 bar",
            "Residual Solvent / Additive Content": "< 15 %"
        }
    },
    {
        "name": "Fumasep FAB-PK-130",
        "link": "https://www.fuelcellstore.com/fuel-cell-components/membranes/fumasep-fab?limit=100",
        "stock": true,
        "spec": {
            "Membrane": "Anion Exchange Membrane",
            "Thickness": "110 - 140 \u00b5m (microns)",
            "Appearance / Color": "Brown",
            "Backing Foil": "None",
            "Delivery Form": "Dry",
            "Reinforcement": "PK",
            "Counter Ion": "Bromide (Br-)",
            "Density": "10 - 13 mg\u2022cm-2",
            "Specific Area Resistance": "5.0 - 9.0 in Cl- form and 10 - 20 in SO42- form \u2126\u2022cm2",
            "Specific Conductivity": "1.0 - 2.5 in Cl- form and 10 - 20 in SO42- form mS\u2022cm-1",
            "Selectivity": "93 - 98 %",
            "Proton Transfer Rate": "60 - 400 \u00b5mol\u2022min-1\u2022cm-2",
            "Ion Exchange Capacity": "0.7 - 1.0 (in Cl- form) meq\u2022g-1",
            "Dimensional Swelling in H2O at 25\u00b0C": "0 - 1 %",
            "Uptake in H2O at 25\u00b0C": "5 - 15 wt %",
            "Non-Std Modulus": "1000 - 1800 MPa",
            "Tensile Strength - max.": "40 - 80 MPa",
            "Yield Strength at 23\u00b0C / 50 % R.H.": "20 - 30 MPa",
            "Elongation to Break": "15 - 40 %",
            "pH Stability Range at 25\u00b0C": "0 - 14 pH",
            "Bubble Point Test in Water at 25\u00b0C": "> 3 bar"
        }
    },
    {
        "name": "Fumasep FKB-PK-130",
        "link": "https://www.fuelcellstore.com/fuel-cell-components/membranes/fumasep-fkb?limit=100",
        "stock": true,
        "spec": {
            "Membrane": "Cation Exchange Membrane",
            "Thickness": "110 - 140 \u00b5m (microns)",
            "Appearance / Color": "Brown",
            "Backing Foil": "None",
            "Delivery Form": "Dry",
            "Reinforcement": "PK",
            "Counter Ion": "Protonic form (H+)",
            "Density": "10 - 13 mg\u2022cm-2",
            "Specific Area Resistance": "2.5 - 5.0 (in Na+ form) \u2126\u2022cm2",
            "Specific Conductivity": "2 - 8 (in Na+ form) mS\u2022cm-1",
            "Selectivity": "96 - 99 %",
            "Hydroxyl Transfer Rate": "5 - 100 \u00b5mol\u2022min-1\u2022cm-2",
            "Ion Exchange Capacity": "0.8 - 1.0 (in Na+ form) meq\u2022g-1",
            "Dimensional Swelling in H2O at 25\u00b0C": "0 - 2 %",
            "Uptake in H2O at 25\u00b0C": "10 - 30 wt %",
            "Non-Std Modulus": "1000 - 2000 MPa",
            "Tensile Strength - max.": "50 - 80 MPa",
            "Yield Strength at 23\u00b0C / 50 % R.H.": "15 - 30 MPa",
            "Elongation to Break": "20 - 50 %",
            "Bubble Point Test in Water at 25\u00b0C": "> 3 bar"
        }
    },
    {
        "name": "Fumasep FKL-PK-130",
        "link": "https://www.fuelcellstore.com/fuel-cell-components/membranes/fumasep-fkl?limit=100",
        "stock": true,
        "spec": {
            "Membrane": "Cation Exchange Membrane",
            "Thickness": "110 - 140 \u00b5m (microns)",
            "Appearance / Color": "Brown",
            "Backing Foil": "None",
            "Delivery Form": "Dry",
            "Reinforcement": "PK",
            "Counter Ion": "Protonic form (H+)",
            "Density": "10 - 13 mg\u2022cm-2",
            "Specific Area Resistance": "3 - 10 (in Na+ form) \u2126\u2022cm2",
            "Specific Conductivity": "1 - 4 (in Na+ form) mS\u2022cm-1",
            "Selectivity": "96 - 99 %",
            "Hydroxyl Transfer Rate": "5 - 50 \u00b5mol\u2022min-1\u2022cm-2",
            "Ion Exchange Capacity": "0.6 - 0.8 (in Na+ form) meq\u2022g-1",
            "Dimensional Swelling in H2O at 25\u00b0C": "0 - 2 %",
            "Uptake in H2O at 25\u00b0C": "10 - 25 wt %",
            "Non-Std Modulus": "1000 - 2000 MPa",
            "Tensile Strength - max.": "50 - 80 MPa",
            "Yield Strength at 23\u00b0C / 50 % R.H.": "20 - 30 MPa",
            "Elongation to Break": "20 - 50 %",
            "Bubble Point Test in Water at 25\u00b0C": "> 3 bar"
        }
    },
    {
        "name": "Fumasep FBM - Bipolar Membrane",
        "link": "https://www.fuelcellstore.com/fuel-cell-components/membranes/fumasep-fbm?limit=100",
        "stock": true,
        "spec": {
            "Membrane": "Bipolar",
            "Thickness": "130 - 160 \u00b5m (microns)",
            "Appearance / Color": "Brown / Translucent",
            "Backing Foil": "None",
            "Delivery Form": "Wet in NaCl solution",
            "Reinforcement": "PK",
            "Counter Ion": "Na (CEM layer ) / Cl (AEM layer)",
            "Density": "15 - 17 mg\u2022cm-2",
            "Dimensional Swelling in H2O at 25\u00b0C": "0 %",
            "Max Temperature": "40 \u00b0C",
            "Water Splitting Efficiency at 100mA cm-2": "> 98 %",
            "Water Splitting Voltage at 100mA cm-2": "< 1.2 V"
        }
    },
    {
        "name": "Fumasep FKS-30",
        "link": "https://www.fuelcellstore.com/fuel-cell-components/membranes/fumasep-fks-30?limit=100",
        "stock": true,
        "spec": {
            "Membrane": "Cation Exchange Membrane",
            "Thickness": "21 - 26 \u00b5m (microns)",
            "Appearance / Color": "Slightly Brown",
            "Backing Foil": "PET Foil",
            "Delivery Form": "Dry",
            "Reinforcement": "None",
            "Counter Ion": "H-form",
            "Density": "4.0 - 4.2 mg\u2022cm-2",
            "Specific Area Resistance": "0.84 (in Na+ form) \u2126\u2022cm2",
            "Specific Conductivity": "3.9 (in Na+ form) mS\u2022cm-1",
            "Selectivity": "99 %",
            "Hydroxyl Transfer Rate": "120 - 130 \u00b5mol\u2022min-1\u2022cm-2",
            "Ion Exchange Capacity": "1.43 (in Na+ form) meq\u2022g-1",
            "Dimensional Swelling in H2O at 25\u00b0C": "0 %",
            "Uptake in H2O at 25\u00b0C": "22 wt %",
            "Non-Std Modulus": "2030 - 2480 MPa",
            "Tensile Strength - max.": "46 - 66 MPa",
            "Yield Strength at 23\u00b0C / 50 % R.H.": "46 - 60 MPa",
            "Elongation to Break": "128 - 190 %",
            "Bubble Point Test in Water at 25\u00b0C": "> 3 bar"
        }
    },
    {
        "name": "Fumasep FAS-30",
        "link": "https://www.fuelcellstore.com/fuel-cell-components/membranes/fumasep-fas-30?limit=100",
        "stock": true,
        "spec": {
            "Membrane": "Anion Exchange Membrane",
            "Thickness": "25 - 35 \u00b5m (microns)",
            "Appearance / Color": "Transparent / Brown",
            "Backing Foil": "PET Foil",
            "Delivery Form": "Dry",
            "Reinforcement": "None",
            "Counter Ion": "Bromide (Br-)",
            "Density": "3.5 - 4.4 mg\u2022cm-2",
            "Specific Area Resistance": "0.3 - 0.6 (in Cl- form) \u2126\u2022cm2",
            "Specific Conductivity": "3.0 - 7.0 (in Cl- form) mS\u2022cm-1",
            "Selectivity": "92 - 96 %",
            "Proton Transfer Rate": "3000 - 4000 \u00b5mol\u2022min-1\u2022cm-2",
            "Ion Exchange Capacity": "1.6 - 2.0 meq\u2022g-1",
            "Dimensional Swelling in H2O at 25\u00b0C": "0 - 2 %",
            "Uptake in H2O at 25\u00b0C": "15 - 30 wt %",
            "Non-Std Modulus": "1200 - 1700 MPa",
            "Tensile Strength - max.": "20 - 40 MPa",
            "Yield Strength at 23\u00b0C / 50 % R.H.": "25 - 40 MPa",
            "Elongation to Break": "30 - 60 %",
            "Bubble Point Test in Water at 25\u00b0C": "> 2.5 bar"
        }
    },
    {
        "name": "Fumasep FKS-50",
        "link": "https://www.fuelcellstore.com/fuel-cell-components/membranes/fumasep-fks?limit=100",
        "stock": true,
        "spec": {
            "Membrane": "Cation Exchange Membrane",
            "Thickness": "45 - 55 \u00b5m (microns)",
            "Appearance / Color": "Transparent / Brown",
            "Backing Foil": "PET Foil",
            "Delivery Form": "Dry (non-activated)",
            "Reinforcement": "None",
            "Counter Ion": "H-form",
            "Density": "7.5 - 8.3 mg\u2022cm-2",
            "Specific Area Resistance": "1.8 - 2.5 (in Na+ form) \u2126\u2022cm2",
            "Specific Conductivity": "2.0 - 3.0 (in Na+ form) mS\u2022cm-1",
            "Selectivity": "97 - 99 %",
            "Ion Exchange Capacity": "1.2 - 1.4 (in Na+ form) meq\u2022g-1",
            "Dimensional Swelling in H2O at 25\u00b0C": "0 - 2 %",
            "Uptake in H2O at 25\u00b0C": "10 - 20 wt %",
            "Bubble Point Test in Water at 25\u00b0C": "> 2.5 bar"
        }
    },
    {
        "name": "Fumasep FAS-50",
        "link": "https://www.fuelcellstore.com/fuel-cell-components/membranes/fumasep-fas-50?limit=100",
        "stock": true,
        "spec": {
            "Membrane": "Anion Exchange Membrane",
            "Thickness": "45 - 55 \u00b5m (microns)",
            "Appearance / Color": "Transparent / Brown",
            "Backing Foil": "PET Foil",
            "Delivery Form": "Dry",
            "Reinforcement": "None",
            "Counter Ion": "Bromide (Br-)",
            "Density": "6.0 - 8.5 mg\u2022cm-2",
            "Specific Area Resistance": "0.6 - 1.5 (in Cl- form) \u2126\u2022cm2",
            "Specific Conductivity": "3 - 8 (in Cl- form) mS\u2022cm-1",
            "Selectivity": "92 - 96 %",
            "Proton Transfer Rate": "1000 - 3000 \u00b5mol\u2022min-1\u2022cm-2",
            "Ion Exchange Capacity": "1.6 - 2.0 (in Cl- form) meq\u2022g-1",
            "Dimensional Swelling in H2O at 25\u00b0C": "0 - 1 %",
            "Uptake in H2O at 25\u00b0C": "10 - 25 wt %",
            "Non-Std Modulus": "1000 - 1800 MPa",
            "Tensile Strength - max.": "30 - 40 MPa",
            "Yield Strength at 23\u00b0C / 50 % R.H.": "30 - 40 MPa",
            "Elongation to Break": "15 - 60 %",
            "Bubble Point Test in Water at 25\u00b0C": "> 2.5 bar"
        }
    },
    {
        "name": "Porex PM21M",
        "link": "https://www.fuelcellstore.com/fuel-cell-components/membranes/porex-pm21m?limit=100",
        "stock": true,
        "spec": {
            "Thickness": "130 microns (5.1 mil)",
            "Max Temperature": "260\u00b0C (500\u00b0F)",
            "Water Intrusion Pressure": "350 mb",
            "Airflow ml/min/cm2 @ 70mb": "1500",
            "Filtration >99.99%": "0.5 microns",
            "Salt Fog": "No pen."
        }
    },
    {
        "name": "Fumasep FKE-50",
        "link": "https://www.fuelcellstore.com/fuel-cell-components/membranes/fumasep-fke?limit=100",
        "stock": false,
        "spec": {
            "Membrane": "Cation Exchange Membrane",
            "Thickness": "45 - 55 \u00b5m (microns)",
            "Appearance / Color": "Transparent / Brown",
            "Backing Foil": "PET Foil",
            "Delivery Form": "Dry (non-activated)",
            "Reinforcement": "None",
            "Counter Ion": "H-form",
            "Density": "7.5 - 8.5 mg\u2022cm-2",
            "Specific Area Resistance": "1.5 - 2.3 (in Na+ form) \u2126\u2022cm2",
            "Specific Conductivity": "2.5 - 3.5 (in Na+ form) mS\u2022cm-1",
            "Selectivity": "97 - 99 %",
            "Hydroxyl Transfer Rate": "200 - 500 \u00b5mol\u2022min-1\u2022cm-2",
            "Ion Exchange Capacity": "1.4 - 1.5 (in Na+ form) meq\u2022g-1",
            "Dimensional Swelling in H2O at 25\u00b0C": "0 - 2 %",
            "Uptake in H2O at 25\u00b0C": "15 - 35 wt %",
            "Non-Std Modulus": "1500 - 2500 MPa",
            "Tensile Strength - max.": "50 - 80 MPa",
            "Yield Strength at 23\u00b0C / 50 % R.H.": "40 - 60 MPa",
            "Elongation to Break": "50 - 250 %",
            "Bubble Point Test in Water at 25\u00b0C": "> 2.5 bar"
        }
    },
    {
        "name": "Fumasep FAD-PET-75",
        "link": "https://www.fuelcellstore.com/fuel-cell-components/membranes/fumasep-fad?limit=100",
        "stock": true,
        "spec": {
            "Membrane": "Anion Exchange Membrane",
            "Thickness": "60 - 80 \u00b5m (microns)",
            "Appearance / Color": "Light-Brown",
            "Backing Foil": "None",
            "Delivery Form": "Wet",
            "Reinforcement": "PET",
            "Counter Ion": "Chloride Form (Cl-)",
            "Density": "7.0 - 8.5 mg\u2022cm-2",
            "Specific Area Resistance": "0.25 - 0.50 (in Cl- form) \u2126\u2022cm2",
            "Specific Conductivity": "15 - 25 (in Cl- form) mS\u2022cm-1",
            "Selectivity": "91 - 95 %",
            "Proton Transfer Rate": "2000 - 5000 \u00b5mol\u2022min-1\u2022cm-2",
            "Ion Exchange Capacity": "2.0 - 2.3 (in Cl- form) meq\u2022g-1",
            "Dimensional Swelling in H2O at 25\u00b0C": "0 - 2 %",
            "Uptake in H2O at 25\u00b0C": "20 - 30 wt %",
            "Non-Std Modulus": "1200 - 2000 MPa",
            "Tensile Strength - max.": "40 - 70 MPa",
            "Yield Strength at 23\u00b0C / 50 % R.H.": "15 - 25 MPa",
            "Elongation to Break": "15 - 50 %",
            "Bubble Point Test in Water at 25\u00b0C": "> 3 bar"
        }
    },
    {
        "name": "Fumasep FAD-55",
        "link": "https://www.fuelcellstore.com/fuel-cell-components/membranes/fumasep-fad-55?limit=100",
        "stock": true,
        "spec": {
            "Membrane": "Anion Exchange Membrane",
            "Thickness": "50 - 60 \u00b5m (microns)",
            "Appearance / Color": "Light Brown",
            "Backing Foil": "PET",
            "Delivery Form": "Dry",
            "Reinforcement": "None",
            "Counter Ion": "Bromide (Br-)",
            "Specific Area Resistance": "0.20 - 0.25 (in Cl- form) \u2126\u2022cm2",
            "Specific Conductivity": "25 - 30 (in Cl- form) mS\u2022cm-1",
            "Selectivity": "85 %",
            "Proton Transfer Rate": "8000 - 10000 \u00b5mol\u2022min-1\u2022cm-2",
            "Ion Exchange Capacity": "2.0 - 2.5 (in Cl- form) meq\u2022g-1",
            "Dimensional Swelling in H2O at 25\u00b0C": "4 - 8 %",
            "Uptake in H2O at 25\u00b0C": "58 wt %",
            "Non-Std Modulus": "700 - 900 MPa",
            "Tensile Strength - max.": "24 - 26 MPa",
            "Yield Strength at 23\u00b0C / 50 % R.H.": "24 - 26 MPa",
            "Elongation to Break": "> 10 %",
            "Bubble Point Test in Water at 25\u00b0C": "2.5 bar"
        }
    },
    {
        "name": "Fumasep FKD-PK-75",
        "link": "https://www.fuelcellstore.com/fuel-cell-components/membranes/fumasep-fkd-pk-75?limit=100",
        "stock": true,
        "spec": {
            "Membrane": "Cation Exchange Membrane",
            "Thickness": "70 - 80 \u00b5m (microns)",
            "Appearance / Color": "Transparent / Brown",
            "Backing Foil": "None",
            "Delivery Form": "Wet (2 wt% NaCl solution)",
            "Reinforcement": "PEEK (PK)",
            "Counter Ion": "Sodium Form (Na+)",
            "Density": "9 - 10 mg\u2022cm-2",
            "Specific Area Resistance": "1.5 - 2.0 (in Na+ form) \u2126\u2022cm2",
            "Specific Conductivity": "4 - 5 (in Na+ form) mS\u2022cm-1",
            "Selectivity": "96 - 99 %",
            "Hydroxyl Transfer Rate": "300 - 600 \u00b5mol\u2022min-1\u2022cm-2",
            "Ion Exchange Capacity": "1.4 - 1.6 (in Na+ form) meq\u2022g-1",
            "Dimensional Swelling in H2O at 25\u00b0C": "0 - 1 %",
            "Uptake in H2O at 25\u00b0C": "20 - 30 wt %",
            "Non-Std Modulus": "2000 - 2500 MPa",
            "Tensile Strength - max.": "> 50 MPa",
            "Yield Strength at 23\u00b0C / 50 % R.H.": "30 - 40 MPa",
            "Elongation to Break": "> 15 %",
            "Bubble Point Test in Water at 25\u00b0C": "> 2.5 bar",
            "Residual Solvent / Additive Content": "< 3 %"
        }
    },
    {
        "name": "Fumasep FAA-3-50",
        "link": "https://www.fuelcellstore.com/fuel-cell-components/membranes/fumasep-faa-3-50?limit=100",
        "stock": true,
        "spec": {
            "Membrane": "Anion Exchange Membrane",
            "Thickness": "45 - 55 \u00b5m (microns)",
            "Appearance / Color": "Transparent / Brown",
            "Backing Foil": "PET Foil",
            "Delivery Form": "Dry",
            "Reinforcement": "None",
            "Counter Ion": "Bromide (Br-)",
            "Density": "6.0 - 8.5 mg\u2022cm-2",
            "Specific Area Resistance": "0.6 - 1.5 (in Cl- form) \u2126\u2022cm2",
            "Specific Conductivity": "3 - 8 (in Cl- form) mS\u2022cm-1",
            "Selectivity": "92 - 96 %",
            "Proton Transfer Rate": "1000 - 3000 \u00b5mol\u2022min-1\u2022cm-2",
            "Ion Exchange Capacity": "1.6 - 2.1 (in Cl- form) meq\u2022g-1",
            "Dimensional Swelling in H2O at 25\u00b0C": "0 - 2 %",
            "Uptake in H2O at 25\u00b0C": "10 - 25 wt %",
            "Non-Std Modulus": "1000 - 1800 MPa",
            "Tensile Strength - max.": "25 - 40 MPa",
            "Yield Strength at 23\u00b0C / 50 % R.H.": "25 - 40 MPa",
            "Elongation to Break": "15 - 60 %",
            "pH Stability Range at 25\u00b0C": "0 - 14 pH",
            "Residual Solvent / Additive Content": "< 15 %"
        }
    },
    {
        "name": "Fumasep FAA-3-PK-75",
        "link": "https://www.fuelcellstore.com/fuel-cell-components/membranes/fumasep-faa-3-pk-75?limit=100",
        "stock": true,
        "spec": {
            "Membrane": "Anion Exchange Membrane",
            "Thickness": "70 - 80 \u00b5m (microns)",
            "Appearance / Color": "Brown",
            "Backing Foil": "None",
            "Delivery Form": "Dry",
            "Reinforcement": "PK",
            "Counter Ion": "Bromide (Br-)",
            "Density": "7.0 - 9.0 mg\u2022cm-2",
            "Specific Area Resistance": "1.2 - 2.0 (in Cl- form) \u2126\u2022cm2",
            "Specific Conductivity": "4.5 - 6.5 (in Cl- form) mS\u2022cm-1",
            "Selectivity": "94 - 97 %",
            "Proton Transfer Rate": "500 - 1500 \u00b5mol\u2022min-1\u2022cm-2",
            "Ion Exchange Capacity": "1.2 - 1.4 (in Cl- form) meq\u2022g-1",
            "Dimensional Swelling in H2O at 25\u00b0C": "0 - 2 %",
            "Uptake in H2O at 25\u00b0C": "10 - 20 wt %",
            "Non-Std Modulus": "1200 - 2300 MPa",
            "Tensile Strength - max.": "30 - 60 MPa",
            "Yield Strength at 23\u00b0C / 50 % R.H.": "20 - 40 MPa",
            "Elongation to Break": "10 - 30 %",
            "pH Stability Range at 25\u00b0C": "0 - 14 pH",
            "Bubble Point Test in Water at 25\u00b0C": "> 2 bar"
        }
    },
    {
        "name": "Fumasep FAA-3-PK-130",
        "link": "https://www.fuelcellstore.com/fuel-cell-components/membranes/fumasep-faa-3-pk-130?limit=100",
        "stock": true,
        "spec": {
            "Membrane": "Anion Exchange Membrane",
            "Thickness": "110 - 130 \u00b5m (microns)",
            "Appearance / Color": "Brown",
            "Backing Foil": "None",
            "Delivery Form": "Dry",
            "Reinforcement": "PK",
            "Counter Ion": "Bromide (Br-)",
            "Density": "10 - 13 mg\u2022cm-2",
            "Specific Area Resistance": "1.8 - 4.0 (in Cl- form) \u2126\u2022cm2",
            "Specific Conductivity": "4.0 - 8.0 (in Cl- form) mS\u2022cm-1",
            "Selectivity": "93 - 98 %",
            "Proton Transfer Rate": "800 - 2500 \u00b5mol\u2022min-1\u2022cm-2",
            "Ion Exchange Capacity": "1.1 - 1.4 (in Cl- form) meq\u2022g-1",
            "Dimensional Swelling in H2O at 25\u00b0C": "0 - 2 %",
            "Uptake in H2O at 25\u00b0C": "10 - 25 wt %",
            "Non-Std Modulus": "1000 - 1800 MPa",
            "Tensile Strength - max.": "40 - 80 MPa",
            "Yield Strength at 23\u00b0C / 50 % R.H.": "20 - 30 MPa",
            "Elongation to Break": "15 - 40 %",
            "pH Stability Range at 25\u00b0C": "0 - 14 pH",
            "Bubble Point Test in Water at 25\u00b0C": "> 3 bar"
        }
    },
    {
        "name": "Fumapem F-1030",
        "link": "https://www.fuelcellstore.com/fuel-cell-components/membranes/fumapem-f-1030?limit=100",
        "stock": false,
        "spec": {
            "Backing Foil": "PET Foil",
            "Delivery Form": "Dry",
            "Reinforcement": "None",
            "Counter Ion": "H+ Form",
            "Selectivity": "> 98 %",
            "Proton Transfer Rate": "> 7000 \u00b5mol\u2022min-1\u2022cm-2",
            "Tensile Strength - max.": "35 - 46 MPa",
            "Elongation to Break": "80 - 150 %",
            "Bubble Point Test in Water at 25\u00b0C": "> 3 bar"
        }
    },
    {
        "name": "Fumapem F-1050",
        "link": "https://www.fuelcellstore.com/fuel-cell-components/membranes/fumapem-f-1050?limit=100",
        "stock": true,
        "spec": {}
    },
    {
        "name": "Fumapem F\u2010930",
        "link": "https://www.fuelcellstore.com/fuel-cell-components/membranes/fumapem-f-930?limit=100",
        "stock": false,
        "spec": {
            "Membrane": "Cation Exchange Membrane",
            "Thickness": "28 \u2013 33 \u00b5m (microns)",
            "Appearance / Color": "Transparent",
            "Backing Foil": "PET Foil",
            "Delivery Form": "Dry",
            "Reinforcement": "None",
            "Counter Ion": "H-form",
            "Selectivity": "> 90 % (0.1 / 0.5 mol/kg KCl at T = 25 \u00b0C)",
            "Proton Transfer Rate": "> 10,000 \u00b5mol\u2022min-1\u2022cm-2",
            "Non-Std Modulus": "200 - 250  MPa",
            "Tensile Strength - max.": "20 - 30 MPa",
            "Yield Strength at 23\u00b0C / 50 % R.H.": "10 - 15  MPa",
            "Elongation to Break": "125 - 160 %",
            "Bubble Point Test in Water at 25\u00b0C": "> 2 bar"
        }
    },
    {
        "name": "Fumapem F-950",
        "link": "https://www.fuelcellstore.com/fuel-cell-components/membranes/fumapem-f-950?limit=100",
        "stock": false,
        "spec": {
            "Membrane": "Cation Exchange Membrane",
            "Thickness": "44 - 49 \u00b5m (microns)",
            "Appearance / Color": "Transparent",
            "Backing Foil": "PET Foil",
            "Delivery Form": "Dry",
            "Reinforcement": "None",
            "Counter Ion": "H-form",
            "Selectivity": "93 - 94 % (0.1 / 0.5 mol/kg KCl at T = 25 \u00b0C)",
            "Proton Transfer Rate": "> 10,000 \u00b5mol\u2022min-1\u2022cm-2",
            "Dimensional Swelling in H2O at 25\u00b0C": "12 - 14 % ( 2 M H2SO4 at T = 25 \u00b0C)",
            "Non-Std Modulus": "500 - 550 MPa",
            "Tensile Strength - max.": "30 - 35 MPa",
            "Elongation to Break": "125 - 160 %",
            "Bubble Point Test in Water at 25\u00b0C": "> 3 bar"
        }
    },
    {
        "name": "Fumasep F-10120",
        "link": "https://www.fuelcellstore.com/fuel-cell-components/membranes/fumasep-f-10120?limit=100",
        "stock": true,
        "spec": {
            "Membrane": "Cation Exchange Membrane",
            "Thickness": "114 - 124 \u00b5m (microns)",
            "Appearance / Color": "Transparent / Colorless",
            "Backing Foil": "PET Foil",
            "Delivery Form": "Dry",
            "Reinforcement": "None",
            "Counter Ion": "H-form",
            "Density": "2.4 mg\u2022cm-2",
            "Selectivity": "93 - 94 %",
            "Proton Transfer Rate": "6910 \u00b5mol\u2022min-1\u2022cm-2",
            "Ion Exchange Capacity": "0.88 - 0.91 meq\u2022g-1",
            "Dimensional Swelling in H2O at 25\u00b0C": "13 - 14 %",
            "Uptake in H2O at 25\u00b0C": "24 wt %",
            "Non-Std Modulus": "205 - 218 MPa",
            "Tensile Strength - max.": "27 - 31 MPa",
            "Yield Strength at 23\u00b0C / 50 % R.H.": "9 MPa",
            "Elongation to Break": "235 - 277 %",
            "Bubble Point Test in Water at 25\u00b0C": "> 3 bar"
        }
    },
    {
        "name": "Fumapem F-14100",
        "link": "https://www.fuelcellstore.com/fuel-cell-components/membranes/fumapem-f-14100?limit=100",
        "stock": false,
        "spec": {
            "Membrane": "Cation Exchange Membrane",
            "Thickness": "100 - 200 \u00b5m (microns)",
            "Appearance / Color": "Transparent / Colorless",
            "Backing Foil": "PET Foil",
            "Delivery Form": "Dry",
            "Reinforcement": "None",
            "Counter Ion": "H-form",
            "Equivalent Weight": "1400 g/eq ",
            "Specific Area Resistance": "0.2 - 0.3 (in H2O at 25\u00b0C in H-form) \u2126\u2022cm2",
            "Specific Conductivity": "60 - 70 (in H2O at 25\u00b0C in H-form) mS\u2022cm-1",
            "Selectivity": "> 96 %",
            "Ion Exchange Capacity": "0.6 - 0.8 meq\u2022g-1",
            "Dimensional Swelling in H2O at 25\u00b0C": "4 - 6 (in H2O at 25\u00b0C in H-form) %",
            "Uptake in H2O at 25\u00b0C": "15 - 25 (in H2O at 25\u00b0C in H-form) wt %",
            "Non-Std Modulus": "250 - 400 MPa",
            "Tensile Strength - max.": "20 - 40 MPa",
            "Yield Strength at 23\u00b0C / 50 % R.H.": "10 - 20 MPa",
            "Elongation to Break": "> 300 %",
            "pH Stability Range at 25\u00b0C": "0 - 10 pH",
            "Bubble Point Test in Water at 25\u00b0C": "> 4 bar"
        }
    },
    {
        "name": "Fumasep F-1075-PK",
        "link": "https://www.fuelcellstore.com/fuel-cell-components/membranes/fumasep-f-1075-pk?limit=100",
        "stock": false,
        "spec": {
            "Membrane": "Cation Exchange Membrane",
            "Thickness": "70 - 80 \u00b5m (microns)",
            "Appearance / Color": "Transparent / Colorless",
            "Backing Foil": "Between Paper",
            "Delivery Form": "Dry",
            "Reinforcement": "PK",
            "Counter Ion": "H-form",
            "Density": "13 - 14 mg\u2022cm-2",
            "Specific Area Resistance": "0.15 (in 0.5 M H2SO4) \u2126\u2022cm2",
            "Specific Conductivity": "0.5 - 0.6 (in 0.5 M H2SO4) mS\u2022cm-1",
            "Selectivity": "> 97 %",
            "Proton Transfer Rate": "> 8000 \u00b5mol\u2022min-1\u2022cm-2",
            "Ion Exchange Capacity": "0.8 - 0.9 meq\u2022g-1",
            "Dimensional Swelling in H2O at 25\u00b0C": "0 in 2M H2SO4 and 0 in vanadyl sulfate %",
            "Uptake in H2O at 25\u00b0C": "10 - 15 in 2M H2SO4 and 7 - 10 in vanadyl sulfate wt %",
            "Non-Std Modulus": "400 - 450 MPa",
            "Tensile Strength - max.": "40 - 45 MPa",
            "Elongation to Break": "> 30 %",
            "Bubble Point Test in Water at 25\u00b0C": "> 3 bar"
        }
    },
    {
        "name": "Fumasep F-10120-PK",
        "link": "https://www.fuelcellstore.com/fuel-cell-components/membranes/fumasep-f-10120-pk?limit=100",
        "stock": true,
        "spec": {
            "Membrane": "Cation Exchange Membrane",
            "Thickness": "120 - 135 \u00b5m (microns)",
            "Appearance / Color": "Transparent / Colorless",
            "Backing Foil": "PET Foil",
            "Delivery Form": "Dry (non-activated)",
            "Reinforcement": "PK",
            "Counter Ion": "H-form",
            "Density": "25 mg\u2022cm-2",
            "Specific Area Resistance": "0.33 in 0.5 M H2SO4 and 0.98 in 0.5 M H2SO4 + 0.4 M VOSO4 \u2126\u2022cm2",
            "Specific Conductivity": "54.4 in 0.5 M H2SO4 and 18.1 in 0.5 M H2SO4 + 0.4 M VOSO4 mS\u2022cm-1",
            "Selectivity": "95 %",
            "Ion Exchange Capacity": "0.79 meq\u2022g-1",
            "Dimensional Swelling in H2O at 25\u00b0C": "4 in 2M H2SO4 and 2 in vanadyl sulfate %",
            "Uptake in H2O at 25\u00b0C": "13 in 2M H2SO4 and 10 in vanadyl sulfate wt %",
            "Non-Std Modulus": "660 - 830 MPa",
            "Tensile Strength - max.": "35 - 36 MPa",
            "Elongation to Break": "38 - 42 %",
            "Bubble Point Test in Water at 25\u00b0C": "> 3 bar"
        }
    },
    {
        "name": "Aquivion\u00ae D72-25BS",
        "link": "https://www.fuelcellstore.com/fuel-cell-components/membranes/solvay-aquivion-d72-25bs-72800000?limit=100",
        "stock": true,
        "spec": {
            "Appearance": "Off-white",
            "Form": "Liquid",
            "Density": "1.15 g/cm3 (at 20 deg Celsius, ASTM D1475)",
            "Equivalent Weight": "700 to 740 g/eq (Internal Method)",
            "Polymer Concentration": "25 wt%",
            "Solvent System": ">99% water, free of ethers %",
            "Total Acid Capacity": "1.35 to 1.43 meq/g (Internal Method)",
            "Viscosity": "<25 mPa.s (ASTM D2196)",
            "HSE/Transport Classification": "Corrosive",
            "Flammability at ambient conditions": "Non flammable"
        }
    },
    {
        "name": "Fumasep F-10150-PF",
        "link": "https://www.fuelcellstore.com/fuel-cell-components/membranes/fumasep-f-10150-pf?limit=100",
        "stock": false,
        "spec": {
            "Membrane": "Cation Exchange Membrane",
            "Thickness": "140 - 150 \u00b5m (microns)",
            "Appearance / Color": "Transparent / Colorless",
            "Backing Foil": "PET Foil",
            "Delivery Form": "Dry (non-activated)",
            "Reinforcement": "PFA",
            "Counter Ion": "H-form",
            "Density": "25 - 30 mg\u2022cm-2",
            "Specific Area Resistance": "1.8 - 2.9 (Na+  form) \u2126\u2022cm2",
            "Specific Conductivity": "6 - 9 (Na+  form) mS\u2022cm-1",
            "Selectivity": "94 - 98 %",
            "Hydroxyl Transfer Rate": "250 - 400 \u00b5mol\u2022min-1\u2022cm-2",
            "Ion Exchange Capacity": "0.7 - 0.9 meq\u2022g-1",
            "Dimensional Swelling in H2O at 25\u00b0C": "8 - 12 (in H-form) %",
            "Uptake in H2O at 25\u00b0C": "15 - 25 (in H-form) wt %",
            "Non-Std Modulus": "400 - 700 MPa",
            "Tensile Strength - max.": "15 - 20 MPa",
            "Elongation to Break": "20 - 50 %",
            "pH Stability Range at 25\u00b0C": "0 - 14 pH",
            "Bubble Point Test in Water at 25\u00b0C": "> 3 bar"
        }
    },
    {
        "name": "Aquivion\u00ae D79-25BS",
        "link": "https://www.fuelcellstore.com/fuel-cell-components/membranes/solvay-aquivion-d79-25bs-72800004?limit=100",
        "stock": false,
        "spec": {
            "Appearance": "Off-white",
            "Form": "Liquid",
            "Density": "1.15 g/cm3 (at 20 deg Celsius, ASTM D1475)",
            "Equivalent Weight": "790 to 810 g/eq (Internal Method)",
            "Polymer Concentration": "25 wt%",
            "Solvent System": ">99% water, free of ethers %",
            "Total Acid Capacity": "1.23 to 1.30 meq/g (Internal Method)",
            "Viscosity": "<25 mPa.s (ASTM D2196)",
            "HSE/Transport Classification": "Corrosive",
            "Flammability at ambient conditions": "Non flammable"
        }
    },
    {
        "name": "Fumasep FAP-450",
        "link": "https://www.fuelcellstore.com/fuel-cell-components/membranes/fumasep-fap?limit=100",
        "stock": true,
        "spec": {
            "Membrane": "Anion Exchange Membrane",
            "Thickness": "45 - 55 \u00b5m (microns)",
            "Appearance / Color": "Transparent / Colorless",
            "Backing Foil": "Between Paper",
            "Delivery Form": "Dry",
            "Reinforcement": "None",
            "Counter Ion": "None",
            "Density": "7.5 - 8.5 mg\u2022cm-2",
            "Specific Area Resistance": "0.45 - 0.60 (in 0.5 M H2SO4) \u2126\u2022cm2",
            "Specific Conductivity": "9 - 12 (in 0.5 M H2SO4) mS\u2022cm-1",
            "Selectivity": "90 - 96 %",
            "Proton Transfer Rate": "2500 - 4500 \u00b5mol\u2022min-1\u2022cm-2",
            "Dimensional Swelling in H2O at 25\u00b0C": "0% - 2% in 2 M H2SO4 at 25\u00b0C and 10% - 12% in vanadyl sulfate at 25\u00b0C %",
            "Uptake in H2O at 25\u00b0C": "15% - 25% in 2 M H2SO4 at 25\u00b0C and 12% - 18% in vanadyl sulfate at 25\u00b0C wt %",
            "Non-Std Modulus": "900 - 1200 MPa",
            "Tensile Strength - max.": "40 - 60 MPa",
            "Yield Strength at 23\u00b0C / 50 % R.H.": "24 - 30 MPa",
            "Elongation to Break": "> 250 %",
            "Bubble Point Test in Water at 25\u00b0C": "> 4 bar"
        }
    },
    {
        "name": "Aquivion\u00ae D83-24B",
        "link": "https://www.fuelcellstore.com/fuel-cell-components/membranes/solvay-aquivion-d83-24b-72800008?limit=100",
        "stock": false,
        "spec": {
            "Appearance": "Off-white",
            "Form": "Liquid",
            "Density": "1.15 g/cm3 (at 20 deg Celsius, ASTM D1475)",
            "Equivalent Weight": "810 to 850 g/eq (Internal Method)",
            "Polymer Concentration": "24 wt%",
            "Solvent System": ">99% water, free of ethers %",
            "Total Acid Capacity": "1.17 to 1.23 meq/g (Internal Method)",
            "Viscosity": "5 to 15 mPa.s (ASTM D2196)",
            "HSE/Transport Classification": "Corrosive",
            "Flammability at ambient conditions": "Non flammable"
        }
    },
    {
        "name": "Aquivion\u00ae D98-25BS",
        "link": "https://www.fuelcellstore.com/fuel-cell-components/membranes/solvay-aquivion-d98-25bs-72800012?limit=100",
        "stock": false,
        "spec": {
            "Appearance": "Off-white",
            "Form": "Liquid",
            "Density": "1.15 g/cm3 (at 20 deg Celsius, ASTM D1475)",
            "Equivalent Weight": "940 to 1020 g/eq (Internal Method)",
            "Polymer Concentration": "25 wt%",
            "Solvent System": ">99% water, free of ethers %",
            "Total Acid Capacity": "0.98 to 1.06 meq/g (Internal Method)",
            "Viscosity": "<25 mPa.s (ASTM D2196)",
            "HSE/Transport Classification": "Corrosive",
            "Flammability at ambient conditions": "Non flammable"
        }
    },
    {
        "name": "Fumasep FAPQ-375-PP",
        "link": "https://www.fuelcellstore.com/fuel-cell-components/membranes/fumasep-fapq-375-pp?limit=100",
        "stock": false,
        "spec": {
            "Membrane": "Anion Exchange Membrane",
            "Thickness": "68 - 82 \u00b5m (microns)",
            "Appearance / Color": "Translucent to white",
            "Backing Foil": "None",
            "Delivery Form": "Dry",
            "Reinforcement": "PP",
            "Counter Ion": "None",
            "Density": "8.5 - 10 mg\u2022cm-2",
            "Specific Area Resistance": "< 1.5 (in Cl- form) \u2126\u2022cm2",
            "Selectivity": "> 90 %",
            "Proton Transfer Rate": "> 500 \u00b5mol\u2022min-1\u2022cm-2",
            "Dimensional Swelling in H2O at 25\u00b0C": "< 3 %",
            "Uptake in H2O at 25\u00b0C": "25 wt %",
            "Non-Std Modulus": "400 - 550 MPa",
            "Tensile Strength - max.": "35 - 45 MPa",
            "Yield Strength at 23\u00b0C / 50 % R.H.": "15 - 22 MPa",
            "Elongation to Break": "22 - 35 %"
        }
    },
    {
        "name": "Aquivion\u00ae P87S-SO2F",
        "link": "https://www.fuelcellstore.com/fuel-cell-components/membranes/solvay-aquivion-p87s-so2f-72800016?limit=100",
        "stock": false,
        "spec": {
            "Appearance": "Translucent",
            "Form": "Pellets",
            "Melt Mass Flow Rate": "15 to 50 g/10 min for 5.0 kg batch size (ASTM D1238)",
            "Density": "2.08 g/cm3 (ASTM D792)",
            "Equivalent Weight": "840 to 900 g/eq (Internal Method)",
            "Melting Temperature": "230 to 250 deg Celsius (ASTM D3418)",
